Repository: CasperYA/ashby_plot

File: mats_data/al_density.txt
Aluminum alloy 	Density
1050	2700
1060	2700
1070	2700
1100	2710
1145	2700
1199	2710
1200	2700
1235	2700
1350	2700
2007	2820
2010	2720
2011	2820
2014	2800
2017	2790
2018	2820
2024	2780
2025	2810
2117	2750
2124	2780
2195	2710
2219	2840
2618	2750
3003	2730
3004	2720
3005	2730
3030	2720
3103	2730
3104	2720
3105	2720
4032	2680
4043	2690
4047	2650
5005	2700
5010	2710
5049	2700
5050	2690
5051	2690
5052	2680
5056	2640
5059	2660
5082	2650
5083	2660
5086	2650
5154	2660
5182	2650
5251	2690
5252	2670
5356	2640
5454	2690
5456	2660
5457	2700
5657	2690
5754	2670
6005	2700
6010	2710
6012	2740
6013	2710
6016	2700
6020	2710
6023	2730
6026	2720
6060	2700
6061	2700
6063	2700
6064	2720
6065	2720
6066	2700
6081	2700
6082	2700
6101	2700
6105	2690
6106	2700
6111	2710
6201	2700
6262	2720
6351	2700
6360	2700
6463	2690
7003	2800
7005	2780
7010	2820
7020	2780
7021	2780
7022	2770
7039	2740
7049	2840
7050	2830
7055	2860
7068	2850
7072	2700
7075	2810
7076	2840
7079	2740
7150	2840
7175	2800
7178	2830
7475	2810
8006	2740
8011	2710
8079	2720
8090	2540
8111	2710

File: mats_data/al_yield.txt
Aluminum alloy	Yield strength 	Ultimate strength 
1050-H14	100	110
1050-H16	125	130
1050-H18	145	160
1050-O	30	70
1060-H12	76	83
1060-H14	90	97
1060-H16	105	110
1060-H18	125	130
1060-O	28	69
1100-H12	105	110
1100-H14	115	125
1100-H16	135	145
1100-H18	150	165
1100-O	34	90
1350-H12	83	97
1350-H14	97	110
1350-H16	110	125
1350-H19	165	185
1350-O	28	83
2011-T3	295	380
2011-T8	310	405
2014-O	95	185
2014-T4	290	425
2014-T6	415	485
2017-O	70	180
2017-T4	275	420
2024-O	76	185
2024-T3	345	485
2024-T4	325	470
2024-T6	415	495
2036-T4	195	340
2048	415	455
2219-O	75	170
2219-T42	185	360
2219-T62	290	415
2618	370	440
3003-H12	125	130
3003-H14	145	150
3003-H16	170	180
3003-H18	185	200
3003-O	40	110
3004-H32	170	215
3004-H34	200	240
3004-H36	230	260
3004-H38	250	285
3004-O	70	180
3105-H12	130	150
3105-H14	150	170
3105-H16	170	195
3105-H18	195	215
3105-O	55	115
4032-T6	315	380
4043-H18	270	285
4043-O	70	145
5005-H12	130	140
5005-H14	150	160
5005-H16	170	180
5005-H18	195	200
5005-O	41	125
5050-H32	145	170
5050-H34	165	195
5050-H36	180	205
5050-H38	200	220
5050-O	55	145
5052-H32	195	230
5052-H34	215	260
5052-H36	240	275
5052-H38	255	290
5052-O	90	195
5056-H18	405	435
5056-H38	345	415
5056-O	150	290
5083-O	145	290
5086-O	115	260
5154-H32	205	270
5154-H34	230	290
5154-H36	250	310
5154-H38	270	330
5154-O	115	240
5182-H32	235	315
5182-O	130	275
5254-H32	205	270
5254-H34	230	290
5254-H36	250	310
5254-H38	270	330
5254-O	115	240
5454-H32	205	275
5454-H34	240	305
5454-O	115	250
5456-O	160	310
6005-T1	105	170
6005-T5	240	260
6010-T4	170	290
6061-O	55	125
6061-T4	145	240
6061-T6	275	310
6063-O	48	90
6063-T1	90	150
6063-T4	90	170
6063-T5	145	185
6063-T6	215	240
6066-O	83	150
6066-T4	205	360
6066-T6	360	395
6070-O	70	145
6070-T4	170	315
6070-T6	350	380
6205-T1	140	260
6205-T5	290	310
6351-T4	150	250
6351-T6	285	310
7005-O	80	195
7075-O	105	230
7075-T6	500	570

File: mats_data/cast_cu_yield.txt
Alloy 	Yield strength 	Ultimate strength 
Admiralty gun metal (C90500)	140 - 160	305 - 320
Aluminum bronze (C95200)	190	520
Aluminum bronze (C95500)	320 - 470	700 - 850
Beryllium copper (C81300)	250	365
Beryllium copper (C81400)	83 - 250	205 - 370
Beryllium copper 20C (C82500)	310 - 980	550 - 1100
Cast copper (C81100)	60	170
Chromium copper (C81500)	280	350
High-tensile brass (C86500)	190	490
Hydraulic bronze (C83800)	110	230
Leaded gunmetal (C83600)	120	250
Silicon brass (C87500)	190 - 310	460 - 585
Tin bronze (C90700)	150 - 200	240 - 330

File: mats_data/ceramic.txt
Name 	Class 	Conductivity (S/m) 
Barium hexaboride (BaB6)	Borides	1.3
Beryllium diboride (BeB2)	Borides	0.01
Beryllium hexaboride (BeB6)	Borides	10e-11
Calcium hexaboride (CaB6)	Borides	0.45
Chromium boride (Cr5B3)	Borides	1.6
Chromium diboride (CrB2)	CLASS	4.8
Lanthanum hexaboride (LaB6)	Borides	5.7
Molybdenum diboride (MoB2)	Borides	2.2
Silicon hexaboride (SiB6)	Borides	0.0005
Tantalum boride (TaB)	Borides	1
Titanium boride (TiB)	Borides	2.5
Tungsten boride (WB)	Borides	24
Vanadium diboride (VB2)	Borides	4.3
Zirconium diboride (ZrB2)	Borides	11
Boron carbide (B4C)	Carbides	0.022
Chromium carbide (Cr3C2)	Carbides	1.3
Graphite (C)	Carbides	0.072
Hafnium carbide (HfC)	Carbides	2.2
Molybdenum carbide (MoC)	Carbides	2
Thorium carbide (ThC)	Carbides	4
Titanium carbide (TiC)	Carbides	1.9
Tungsten carbide (WC)	Carbides	5.2
Tungsten hemicarbide (W2C)	Carbides	1.2
Uranium carbide (UC)	Carbides	2
Zirconium carbide (ZrC)	Carbides	1.5
Aluminum nitride (AlN)	Nitrides	10e-15
Boron nitride (BN)	Nitrides	10e-17
Chromium nitride (CrN)	Nitrides	0.16
Hafnium nitride (HfN)	Nitrides	3
Niobium nitride (NbN)	Nitrides	1.3
Titanium nitride (TiN)	Nitrides	4.6
Vanadium nitride (VN)	Nitrides	1.2
Zirconium nitride (ZrN)	Nitrides	7.4
Chromium disilicide (CrSi2)	Silicides	0.071
Chromium silicide (Cr3Si)	Silicides	2.2
Molybdenum disilicide (MoSi2)	Silicides	4.7
Tantalum disilicide (TaSi2)	Silicides	12
Titanium disilicide (TiSi2)	Silicides	0.81
Tungsten disilicide (WSi2)	Silicides	3
Uranium silicide (U3Si2)	Silicides	0.67
Vanadium disilicide (VSi2)	Silicides	11
Vanadium silicide (V3Si)	Silicides	0.49
Zirconium disilicide (ZrSi2)	Silicides	0.62
Aluminum sesquioxide (Al2O3)	Oxides	5*10e-22
Calcium oxide (CaO)	Oxides	1e-12
Cerium dioxide (CeO2)	Oxides	10e-8
Hafnium dioxide (HfO2)	Oxides	2*10e-14
Niobium pentoxide (Nb2O5)	Oxides	1.8*10e-11
Silicon dioxide (SiO2)	Oxides	10e-18
Tantalum pentoxide (Ta2O5)	Oxides	10e-10
Thorium dioxide (ThO2)	Oxides	2.5*10e-18
Titanium dioxide (TiO2)	Oxides	10e-17
Uranium dioxide (UO2)	Oxides	2.6*10e-9
Zirconium dioxide (ZrO2)	Oxides	1.3*10e-6

File: mats_data/ceramic_density.txt
Name 	Class 	Density 
Aluminum diboride (AlB2)	Borides	3190
Aluminum dodecaboride (AlB12)	Borides	2550
Barium hexaboride (BaB6)	Borides	4350
Beryllium diboride (BeB2)	Borides	2420
Beryllium hexaboride (BeB6)	Borides	2330
Calcium hexaboride (CaB6)	Borides	2460
Cerium hexaboride (CeB6)	Borides	4870
Chromium boride (Cr5B3)	Borides	6100
Chromium diboride (CrB2)	Borides	5220
Chromium monoboride (CrB)	Borides	6200
Cobalt boride (CoB)	Borides	7250
Hafnium diboride (HfB2)	Borides	10500
Hafnium boride (HfB)	Borides	12800
Iron diboride (FeB2)	Borides	7300
Iron boride (FeB)	Borides	7000
Lanthanum hexaboride (LaB6)	Borides	4760
Molybdenum boride (Mo2B)	Borides	9200
Niobium diboride (NbB2)	Borides	6970
Niobium boride (NbB)	Borides	7570
Silicon hexaboride (SiB6)	Borides	2430
Silicon tetraboride (SiB4)	Borides	2400
Tantalum diboride (TaB2)	Borides	11200
Tantalum boride (TaB)	Borides	14190
Thorium hexaboride (ThB6)	Borides	6800
Thorium tetraboride (ThB4)	Borides	8450
Titanium boride (TiB)	Borides	5260
Titanium diboride (TiB2)	Borides	4520
Tungsten hemiboride (W2B)	Borides	16000
Uranium diboride (UB2)	Borides	12700
Uranium dodecaboride (UB12)	Borides	5825
Vanadium diboride (VB2)	Borides	5070
Zirconium diboride (ZrB2)	Borides	6085
Zirconium dodecaboride (ZrB12)	Borides	3630
Aluminum carbide (Al4C3)	Carbides	2360
Beryllium hemicarbide (Be2C)	Carbides	1900
Boron carbide (B4C)	Carbides	2510
Chromium carbide (Cr3C2)	Carbides	6680
Diamond (C)	Carbides	3515
Graphite (C)	Carbides	2250
Hafnium carbide (HfC)	Carbides	12200
Molybdenum carbide (MoC)	Carbides	9150
Niobium hemicarbide (Nb2C)	Carbides	7800
Niobium carbide (NbC)	Carbides	7820
Silicon carbide (SiC)	Carbides	3160
Tantalum carbide (TaC)	Carbides	14300
Thorium carbide (ThC)	Carbides	10600
Titanium carbide (TiC)	Carbides	4930
Tungsten carbide (WC)	Carbides	15600
Tungsten hemicarbide (W2C)	Carbides	14800
Uranium carbide (UC)	Carbides	13630
Uranium dicarbide (UC2)	Carbides	11300
Vanadium carbide (VC)	Carbides	5770
Zirconium carbide (ZrC)	Carbides	6730
Aluminum nitride (AlN)	Nitrides	3255
Beryllium nitride (Be3N2)	Nitrides	2710
Boron nitride (BN)	Nitrides	2180
Chromium nitride (CrN)	Nitrides	5900
Hafnium nitride (HfN)	Nitrides	13800
Molybdenum nitride (MoN)	Nitrides	9200
Niobium nitride (NbN)	Nitrides	8470
Silicon nitride (Si3N4)	Nitrides	3170
Tantalum nitride (TaN)	Nitrides	13700
Thorium nitride (ThN)	Nitrides	11600
Titanium nitride (TiN)	Nitrides	5430
Tungsten nitride (WN2)	Nitrides	7700
Uranium nitride (U2N3)	Nitrides	11300
Vanadium nitride (VN)	Nitrides	6130
Zirconium nitride (ZrN)	Nitrides	7090
Chromium disilicide (CrSi2)	Silicides	4910
Chromium silicide (Cr3Si)	Silicides	6400
Molybdenum disilicide (MoSi2)	Silicides	6200
Tantalum disilicide (TaSi2)	Silicides	9140
Tantalum silicide (Ta5Si3)	Silicides	13060
Thorium disilicide (ThSi2)	Silicides	7900
Titanium disilicide (TiSi2)	Silicides	4000
Tungsten disilicide (WSi2)	Silicides	9300
Tungsten silicide (W5Si3)	Silicides	14400
Vanadium disilicide (VSi2)	Silicides	4420
Vanadium silicide (V3Si)	Silicides	5700
Zirconium disilicide (ZrSi2)	Silicides	4880
Aluminum sesquioxide (Al2O3)	Oxides	3990
Beryllium oxide (BeO)	Oxides	3020
Calcium oxide (CaO)	Oxides	3340
Cerium dioxide (CeO2)	Oxides	7220
Chromium oxide (Cr2O3)	Oxides	5220
Dysprosium oxide (Dy2O3)	Oxides	7810
Europium oxide (Eu2O3)	Oxides	7420
Gadolinium oxide (Gd2O3)	Oxides	7410
Hafnium dioxide (HfO2)	Oxides	9680
Lanthanum oxide (La2O3)	Oxides	6510
Magnesium oxide (MgO)	Oxides	3580
Niobium pentoxide (Nb2O5)	Oxides	4470
Samarium oxide (Sm2O3)	Oxides	7600
Silicon dioxide (SiO2)	Oxides	2650
Tantalum pentoxide (Ta2O5)	Oxides	8200
Thorium dioxide (ThO2)	Oxides	10000
Titanium dioxide (TiO2)	Oxides	4230
Titanium monoxide (TiO)	Oxides	4950
Titanium sesquioxide (Ti2O3)	Oxides	4486
Trititanium pentoxide (Ti3O5)	Oxides	4240
Uranium dioxide (UO2)	Oxides	10970
Yttrium oxide (Y2O3)	Oxides	5030
Zirconium dioxide (ZrO2)	Oxides	5680

File: mats_data/cu_alloy.txt
Alloy 	(%IACS) 	(S/m) ×107 
Oxygen-free electronic copper (C10100)	101	5.858
Oxygen-free copper (C10200)	101	5.858
Oxygen-free low-phosphorus copper (C10800)	92	5.336
Electrolytic tough pitch copper (C11000)	100	5.8
Phosphorus deoxidized arsenical copper (C14200)	45	2.61
Beryllium copper (C17200)	22	1.276
Beryllium copper (C17000)	22	1.276
Cadmium copper (C16200)	90	SIval
Chromium copper (C18200)	80	SIval
Cobalt beryllium copper (C17500)	45	2.61
Lead copper (C18700)	96	5.568
Silver-bearing copper (C11300)	100	5.8
Sulfur copper (C14700)	95	5.51
Tellurium copper (C14500)	93	5.394
Zirconium copper (C15000)	90	SIval
Admiralty brass (C44300)	25	1.45
Aluminum brass (C68700)	23	1.334
Cartridge brass (C26000)	28	1.624
Free-cutting brass (C36000)	26	1.508
Gilding metal (C21000)	56	3.248
Architectural bronze (C38500)	28	1.624
Hot stamping brass (C37700)	27	1.566
Low brass (C24000)	32	1.856
Muntz metal (C28000)	28	1.624
Naval brass (C46400)	26	1.508
Red brass (C23000)	32	1.856
Yellow brass (C26800)	27	1.566
Phosphor bronze (C51100)	20	1.16
Phosphor bronze A (C51000)	15	0.87
Phosphor bronze C (C52100)	13	0.754
Phosphor bronze D (C52400)	11	0.638
Silicon bronze A (C65500)	7	0.406
Silicon bronze B (C65100)	12	0.696
Aluminum bronze D (C61400)	14	0.812
Aluminum bronze (C60800)	17	0.986
Aluminum bronze (C63000)	7	0.406
Copper nickel (C70400)	14	0.812
Copper nickel (C70600)	9	0.522
Copper nickel (C71500)	4.6	0.267
Nickel silver 10% (C74500)	9	0.522
Nickel silver 12% (C75200)	6	0.348
Nickel silver 15% (C74500)	9	0.522
Nickel silver 18% (C75200)	6	0.348
Nickel silver 25% (C74500)	9	0.522

File: mats_data/cu_density.txt
Alloy 	Density
C10100 (Oxygen-Free-Electronic)	8890
C10200 (Oxygen-Free Copper)	8900
C10300 (Oxyben-Free Low-Phosphorus Copper)	8800
C10700 (Oxygen-Free with Ag)	8940
C11000 (Electrolytic Tough Pitch)	8890
C12200 (High Residual Phosphorus)	8940
C14500 (Tellurium Copper)	8940
C14700 (Sulfur-Bearing Copper)	8940
C15000 (Zirconium Copper)	8890
C17200 (Beryllium Copper)	8250
C17300 (Beryllium Copper)	8250
C17500 (Beryllium Copper)	8750
C17510 (Beryllium Copper)	8770
C18000 (Beryllium Free Copper)	8810
C18150 (Chromium Zirconium Copper)	8890
C18200 (Chromium Copper)	8890
C18700 (Free-Machining Cu)	8940
C19150 (Leaded Nickel Copper)	8880
C19160 (Leaded Nickel Copper)	8880
C19210	8940
C19400	8800
C22000 (Commercial Bronze)	8800
C26000 (Cartridge Brass)	8530
C31400 (Leaded Commercial Bronze)	8830
C36000 (Free-Cutting Brass)	8490
C44300 (Admiralty Brass)	8530
C61300 (Aluminum Bronze)	7890
C61400 (Aluminum Bronze)	7890
C62300 (Aluminum Bronze)	7650
C62400 (Aluminum Bronze)	7450
C63000 (Aluminum Bronze)	7580
C63020 (Aluminum Bronze)	7600
C63200 (Aluminum Bronze)	7640
C64200 (Aluminum Bronze)	7700
C68700 (Aluminum Brass)	8330
C70250 (Copper Nickel)	8800
C70600 (Copper Nickel)	8940
C70610 (Copper Nickel)	8900
C70620 (Copper Nickel)	8900
C71500 (Copper Nickel)	8940
C72900 (Copper Nickel)	8800

File: mats_data/cu_yield.txt
Alloy 	Yield strength 	Ultimate strength 
Oxygen-free electronic copper (C10100)	69 - 365	220 - 455
Oxygen-free copper (C10200)	77 - 400	230 - 410
Oxygen-free low-phosphorus copper (C10800)	75 - 370	220 - 380
Electrolytic tough pitch copper (C11000)	69 - 390	220 - 410
Phosphorus deoxidized arsenical copper (C14200)	75 - 340	220 - 370
Beryllium copper (C17200)	160 - 1250	480 - 1380
Beryllium copper (C17000)	160 - 1140	490 - 1310
Cadmium copper (C16200)	48 - 470	240 - 550
Chromium copper (C18200)	97 - 450	310 - 530
Cobalt beryllium copper (C17500)	170 - 760	310 - 860
Lead copper (C18700)	230 - 250	290 - 330
Silver-bearing copper (C11300)	77 - 400	230 - 410
Sulfur copper (C14700)	85 - 250	240 - 320
Tellurium copper (C14500)	69 - 260	220 - 330
Zirconium copper (C15000)	45 - 460	200 - 524
Admiralty brass (C44300)	120 - 150	330 - 380
Aluminum brass (C68700)	180	410
Cartridge brass (C26000)	110 - 570	320 - 680
Free-cutting brass (C36000)	140 - 260	330 - 530
Gilding metal (C21000)	69 - 400	240 - 450
Architectural bronze (C38500)	140	415
Hot stamping brass (C37700)	160	400
Muntz metal (C28000)	150 - 370	330 - 610
Naval brass (C46400)	160 - 320	380 - 500
Red brass (C23000)	83 - 480	280 - 590
Phosphor bronze (C51100)	93 - 700	330 - 720
Phosphor bronze A (C51000)	130 - 550	320 - 970
Phosphor bronze C (C52100)	165 - 550	380 - 965
Silicon bronze A (C65500)	120 - 430	360 - 760
Silicon bronze B (C65100)	95 - 440	280 - 560
Aluminum bronze D (C61400)	220 - 420	520 - 610
Aluminum bronze (C60800)	180	410
Aluminum bronze (C63000)	340 - 510	620 - 810
Copper nickel (C70400)	95 - 230	300 - 310
Copper nickel (C70600)	63 - 270	290 - 570
Copper nickel (C71500)	140 - 480	370 - 520
Nickel silver 10% (C74500)	120 - 520	340 - 890
Nickel silver 12% (C75200)	120 - 540	360 - 640
Nickel silver 15% (C74500)	120 - 540	360 - 630
Nickel silver 18% (C75200)	170 - 620	390 - 710

File: mats_data/mg_alloy.txt
Trade name 	UNS number	(%IACS) 	(S/m) ×106 
AM100A	M10100	6.7	11.6
AM50A	M10500	7.7	13.3
AM60A	M10600	8.3	14.3
AM60B	M10602	8.3	14.3
AZ31B	M11311	10.9	18.8
AZ61A	M11610	8	13.8
AZ63A	M11630	8.7	15.0
AZ80A	M11800	6.9	11.9
AZ81A	M11810	7	12.1
AZ91A	M11910	5.9	10.2
AZ91B	M11912	7	12.1
AZ91C	M11914	6.6	11.4
AZ91D	M11916	7.1	12.2
AZ91E	M11919	7.1	12.2
AZ92A	M11920	7.1	12.2
EQ21A	M18330	14.6	25.2
EZ33A	M12330	14.3	24.7
HK31A	M13310	13.9	24.0
HM21A	M13210	19.2	33.1
HM31A	M13312	15.2	26.2
HZ32A	M13320	15.4	26.6
K1A	M18010	17.5	30.2
M1A	M15100	20	34.5
QE22A	M18220	14.6	25.2
WE43A	M18430	6.8	11.7
WE43B	M18432	6.8	11.7
WE54A	M18410	5.8	10.0
ZC63A		18.5	31.9
ZE41A	M16410	16.7	28.8
ZE63A	M16630	17.9	30.9
ZH62A	M16620	15.4	26.6
ZK40A	M16400	16.7	28.8
ZK51A	M16510	16.7	28.8
ZK60A	M16600	16.1	27.8
ZK61A	M16610	16.7	28.8

File: mats_data/mg_yield.txt
Trade name 	UNS number	Yield strength 	Ultimate strength 
AM100A	M10100	83	150
AM60A	M10600	130	220
AM60B	M10603	130	220
AS41A	M10410	140	210
AS41XB		140	210
AZ10A	M11100	145 - 150	240
AZ31B	M11312	150 - 220	241 - 290
AZ61A	M11610	165 - 220	285 - 305
AZ63	M11630	97	200
AZ80A	M11800	230 - 275	330 - 380
AZ81A	M11810	83	275
AZ91A	M11910	97 - 150	165 - 230
AZ91C	M11914	90 - 145	275
AZ92A	M11920	150	275
EQ21	M16330	170	235
EZ33A	M12330	110	160
HK31A	M13310	105	220
HK31A	M13310	205	260
HM21A	M13210	170	235
HM31A	M13312	230	283
HZ32A	M13320	90	185
K1A	M18010	55	180
M1A	M15100	125 - 180	230 - 255
QE22A	M18220	195	260
QH21A		200 - 207	275 - 285
WE43	M18430	162	250
WE54	M18410	172	250
ZC63	M16631	125	210
ZC71	M16710	340 - 345	360 - 375
ZE41A	M16410	140	205
ZE63A	M16630	190	300
ZH62A	M16620	150	240
ZK21A	M16210	180 - 195	235 - 260
ZK40A	M16400	250 - 255	275
ZK51A	M16510	140	205
ZK60A	M16600	215 - 285	305 - 350
ZK61A	M16610	195	210

File: mats_data/ni_alloy.txt
Trade name 	UNS number	(%IACS) 	(S/m) ×106 
Alloy 36	K93600	1.25	2.2
Alloy 42	N94100	1.64	2.8
Alloy 46	K94600	2.13	3.7
Alloy 52	N14052	2.33	4.0
Alloy 200	N02200	10.42	18.0
Alloy 201	N02201	11.76	20.3
Alloy 205	N02205	10.53	18.2
Alloy 270	N02270	13.33	23.0
HASTELLOY® B2	N10665	0.73	1.3
HASTELLOY® B3	N10675	0.73	1.3
HASTELLOY® C4	N06455	0.80	1.4
HASTELLOY® C22	N06022	0.88	1.5
HASTELLOY® C276	N10276	0.77	1.3
HASTELLOY® C2000	N06200	0.78	1.3
HASTELLOY® G3	N06985	0.93	1.6
HASTELLOY® G30	N06030	0.86	1.5
HASTELLOY® HX	N06920	8.62	14.9
HASTELLOY® N	N10003	0.83	1.4
HASTELLOY® S	N06635	0.78	1.3
HASTELLOY® X	N06002	8.47	14.6
HAYNES® 214	N07214	0.74	1.3
HAYNES® 230	N06230	0.80	1.4
HAYNES® 242	N10242	0.82	1.4
HAYNES® 263	N07263	0.87	1.5
HAYNES® 282	N07208	0.79	1.4
HAYNES® 556	R30556	1.05	1.8
HAYNES® HR-120	N08120	0.95	1.6
HAYNES® HR-160	N12160	0.90	1.6
INCOLOY® 800	N08800	1.01	1.7
INCOLOY® 800HT	N08811	1.01	1.7
INCOLOY® 825	N08825	0.88	1.5
INCOLOY® 902	N09902	0.99	1.7
INCOLOY® 903	N19903	1.64	2.8
INCOLOY® 907	N19907	1.43	2.5
INCOLOY® 909	N19909	1.37	2.4
INCOLOY® 925	N09925	0.86	1.5
INCONEL® 600	N06600	0.97	1.7
INCONEL® 601	N06601	0.85	1.5
INCONEL® 601GC	N06601	0.85	1.5
INCONEL® 603XL	N06603	0.86	1.5
INCONEL® 617	N06617	0.82	1.4
INCONEL® 625	N06625	0.78	1.3
INCONEL® 625LCF	N06626	0.78	1.3
INCONEL® 686	N06686	0.81	1.4
INCONEL® 690	N06690	0.87	1.5
INCONEL® 693	N06693	0.85	1.5
INCONEL® 718	N07718	0.80	1.4
INCONEL® 718SPF	NO7718	0.80	1.4
INCONEL® 725	N07725	0.88	1.5
INCONEL® 740	N07740	0.85	1.5
INCONEL® 751	N07751	0.82	1.4
INCONEL® MA754	N07754	0.93	1.6
INCONEL® MA758		0.88	1.5
INCONEL® X-750	N07750	0.82	1.4
Invar® 36	K93601	1.25	2.2
Invar® 42	K94100	1.64	2.8
Invar® 48	K94800	2.13	3.7
Invar® K	K94610	2.33	4.0
MONEL® 400	N04400	1.96	3.4
MONEL® 401	N04401	2.01	3.5
MONEL® 404	N04404	2.01	3.5
MONEL® K-500	N05500	1.62	2.8
MONEL® R-405	N04405	1.95	3.4
NIMONIC® 75	N06075	0.92	1.6
NIMONIC® 80A	N07080	0.81	1.4
NIMONIC® 81	N07081	0.79	1.4
NIMONIC® 90	N07090	0.85	1.5
NIMONIC® 105	N07105	0.76	1.3
NIMONIC® 115	N07115	0.72	1.2
NIMONIC® 263	N07263	0.87	1.5
NIMONIC® 901	N09901	0.89	1.5
NIMONIC® PE16		0.91	1.6
NIMONIC® PK33		0.79	1.4
NiSPAN-C® 902	N09902	1.96	3.4
René® 41	N07041	0.76	1.3
Udimet® 500	N07500	0.83	1.4

File: mats_data/ni_yield.txt
Trade name 	UNS number	Yield strength 	Ultimate strength 
Alloy 20	N08020	300	620
Alloy 36	K93600	241	490
Alloy 42	N94100	248	490
Alloy 46	K94600	247	510
Alloy 52	N14052	240	536
Alloy 188	R30188	446	963
Alloy 200	N02200	148	462
Alloy 201	N02201	103	403
Alloy 205	N02205	90	345
Alloy 270	N02270	110	345
Alloy 400	N04400	276 - 517	517 - 655
Alloy 405	N04405	240	550
Alloy C263	N07263	90	345
HASTELLOY® B2	N10665	390 - 520	910 - 960
HASTELLOY® B3	N10675	420	860
HASTELLOY® C4	N06455	416	768
HASTELLOY® C22	N06022	370	780
HASTELLOY® C276	N10276	205	601
HASTELLOY® C2000	N06200	350	750
HASTELLOY® G3	N06985	320 - 380	690 - 720
HASTELLOY® G30	N06030	310	689
HASTELLOY® HX	N06920	358	793
HASTELLOY® N	N10003	310	790
HASTELLOY® S	N06635	445	835
HASTELLOY® X	N06002	340 - 390	755 - 1110
HAYNES® 214	N07214	605	995
HAYNES® 230	N06230	390	860
HAYNES® 242	N10242	845	1290
HAYNES® 263	N07263	635	1050
HAYNES® 282	N07208	384	839
HAYNES® 556	R30556	410	815
HAYNES® HR-120	N08120	375	735
HAYNES® HR-160	N12160	314	767
INCOLOY® 800	N08800	295 - 345	590 - 620
INCOLOY® 800HT	N08811	241 - 310	552 - 600
INCOLOY® 825	N08825	310	655 - 690
INCOLOY® 902	N09902	760	1210
INCOLOY® 903	N19903	1100	1310
INCOLOY® 907	N19907	1100	1310
INCOLOY® 909	N19909	1035	1275
INCOLOY® 925	N09925	820	1200
INCONEL® 600	N06600	172 - 345	550 - 690
INCONEL® 601	N06601	205 - 415	550 - 790
INCONEL® 601GC	N06601	205 - 345	585 - 690
INCONEL® 603XL	N06603	410	795
INCONEL® 617	N06617	320 - 380	730 - 770
INCONEL® 625	N06625	448 - 517	862 - 930
INCONEL® 625LCF	N06626	414	827
INCONEL® 686	N06686	396	740
INCONEL® 690	N06690	348 - 461	648 - 758
INCONEL® 693	N06693	490 - 530	883 - 938
INCONEL® 718	N07718	1036 - 1180	1240 - 1350
INCONEL® 718SPF	NO7718	829	1117
INCONEL® 725	N07725	427 - 921	855 - 1268
INCONEL® 740	N07740	314	795
INCONEL® 751	N07751	516 - 976	554 - 1310
INCONEL® 783	R30783	779	1194
INCONEL® MA754	N07754	545 - 585	940 - 965
INCONEL® MA758		560	949
INCONEL® X-750	N07750	690 - 900	1137 - 1240
Invar® 36	K93601	275 - 415	450 - 585
Invar® 42	K94100	235	538
Invar® 48	K94800	260	520
Invar® K	K94610	340	520
MONEL® 400	N04400	172 - 345	517 - 620
MONEL® 401	N04401	134	441
MONEL® 404	N04404	152	469
MONEL® K-500	N05500	689 - 790	1069 - 1100
MONEL® R-405	N04405	172 - 276	482 - 586
NIMONIC® 75	N06075	240	750
NIMONIC® 80A	N07080	480 - 793	900 - 1241
NIMONIC® 81	N07081	565	1200
NIMONIC® 90	N07090	752	1175
NIMONIC® 91		663	1180
NIMONIC® 105	N07105	776	1140
NIMONIC® 115	N07115	865	1240
NIMONIC® 263	N07263	585	1000
NIMONIC® 901	N09901	900	1220
NIMONIC® PE11		700	1070
NIMONIC® PE16		450	830
NIMONIC® PK33		790	1127
NiSPAN-C® 902	N09902	241	586
René® 41	N07041	1060	1420
René® 95		1310	1620
Udimet® 500	N07500	840	1310
Udimet® 520		850	1300
Udimet® 700	N07700	965	1410
Udimet® 720		900	1150

File: mats_data/ti_alloy.txt
Trade name 	UNS number	(%IACS) 	(S/m) ×106 
Grade 1	R50250	2.38	4.1
Grade 2	R50400	1.92	3.3
Grade 3	R50550	1.85	3.2
Grade 4	R50700	1.67	2.9
Grade 5	R56400	0.59	1
Grade 6	R54520	0.63	1.1
Grade 7	R52400	1.82	3.1
Grade 9	R56320	0.79	1.4
Grade 10	R58030	0.64	1.1
Grade 11	R52250	1.82	3.1
Grade 12	R53400	1.92	3.3
Grade 16	R52402	1.79	3.1
Grade 17	R52252	1.79	3.1
Grade 18	R56322	0.81	1.4
Grade 21	R58210	0.74	1.3
Grade 23	R56401	0.56	1
Grade 32	R55111	0.65	1.1
Timetal® 1100		0.56	1
Timetal® 21S	R58210	0.74	1.3
Timetal® 551		0.59	1
Timetal® 621	R56210	0.63	1.1
Timetal® 6-2-4-2	R54620	0.53	0.9
Timetal® 6-2-4-6	R56260	0.53	0.9
Timetal® 62S		0.61	1.1
Timetal® 679		0.63	1.1
Timetal® 685		0.6	1
Timetal® 8-1-1	R54810	0.51	0.9
Timetal® 230		1.54	2.7

File: mats_data/ti_density.txt
Trade name 	Composition	Density
Grade 5	Ti-6Al-4V	4420
Grade 6	Ti-5Al-2.5Sn	4480
Grade 7	Ti-0.2Pd	4510
Grade 9	Ti-3Al-2.5V	4500
Grade 10	Ti-11.5Mo-6Zr-4.5Sn	5060
Grade 11	Ti-0.2Pd	4510
Grade 12	Ti-0.3Mo-0.8Ni	4500
Grade 13	Ti-0.5Ni-0.05Ru	4500
Grade 14	Ti-0.5Ni-0.05Ru	4500
Grade 15	Ti-0.5Ni-0.05Ru	4500
Grade 16	Ti-0.06Pd	4510
Grade 17	Ti-0.06Pd	4510
Grade 18	Ti-3Al-2.5V-0.06Pd	4500
Grade 19	Ti-8V-6Cr-4Mo-4Zr-3Al	4820
Grade 20	Ti-8V-6Cr-4Zr-4Mo-3Al-0.05Pd	4810
Grade 21	Ti-15Mo-3Al-2.7Nb-0.25Si	4940
Grade 23	Ti-6Al-4V (ELI)	4430
Grade 24	Ti-6Al-4V-0.06Pd	4430
Grade 25	Ti-6Al-4V-0.5Ni-0.06Pd	4430
Grade 26	Ti-0.1Ru	4510
Grade 27	Ti-0.1Ru	4510
Grade 28	Ti-3Al-2.5V-0.5Ru	4500
Grade 29	Ti-6Al-4V-0.1Ru	4420
Grade 32	Ti-5Al-1Sn-1Zr-1V-0.8Mo	4430
Grade 36	Ti-45Nb	5700
Timetal® 17	Ti-5Al-2Sn-4Mo-2Zr-4Cr	4650
Timetal® 10-2-3	Ti-10V-2Fe-3Al	4650
Timetal® 1100	Ti-6Al-4Zr-2.7Sn-0.4Mo-0.45Si	4500
Timetal® 15-3	Ti-15V-3Al-3Sn-3Cr	4780
Timetal® 21S	Ti-15Mo-3Nb-3Al-0.2Si	4940
Timetal® 367	Ti-6Al-7Nb	4520
Timetal® 550	Ti-4Al-4Mo-2Sn-0.5Si	4600
Timetal® 551	Ti-4Al-4Mo-4Sn-0.5Si	4600
Timetal® 621	Ti-6Al-2Nb-1Ta-0.8Mo	4480
Timetal® 6-2-4-2	Ti-6Al-2Sn-4Z r-2Mo	4540
Timetal® 6-2-4-6	Ti-6Al-2Sn-4Zr-6Mo	4640
Timetal® 62S	Ti-6Al-2Fe-0.1Si	4440
Timetal® 6-6-2	Ti-6Al-6V-2Sn	4540
Timetal® 679	Ti-11Sn-5Zr-2.25Al-1Mo-0.2Si	4840
Timetal® 685	Ti-6Al-5Zr-0.5Mo-0.25Si	4450
Timetal® 8-1-1	Ti-8Al-1Mo-1V	4360
Timetal® 8-2-9	Ti-5.5Al-3.5Sn-3Zr-1Nb-0.25Mo-0.3Si	4510
Timetal® 834	Ti-5.8Al-4Sn-3.5Zr-0.7Nb-0.5Mo-0.35Si-0.06C	4550
Timetal® 230	Ti-2.5Cu	4560
Timetal® 53 (ELI)	Ti-5Al-2.5Sn (ELI)	4480

File: mats_data/ti_yield.txt
Trade name 	UNS number	Yield strength 	Ultimate strength
Grade 1	R50250	220	345
Grade 2	R50400	345	485
Grade 3	R50550	377 - 520	440
Grade 4	R50700	480 - 552	550
Grade 5	R56400	828 - 1075	897 - 1205
Grade 6	R54520	793 - 897	825 - 972
Grade 7	R52400	276 - 352	345 - 483
Grade 9	R56320	480 - 610	620 - 740
Grade 10	R58030	1180	1255
Grade 11	R52250	170 - 220	240 - 345
Grade 12	R53400	345 - 462	483 - 607
Grade 13	R53413	170	275
Grade 14	R53414	275	410
Grade 15	R53415	380	483
Grade 16	R52402	276 - 352	345 - 483
Grade 17	R52252	170 - 221	241 - 345
Grade 18	R56322	483 - 607	621 - 740
Grade 19	R58153	759	793
Grade 20	R58645	1104 - 1152	1172 - 1248
Grade 21	R58210	860	930
Grade 23	R56401	790	860
Grade 24	R56405	828	895
Grade 25	R56403	828	895
Grade 26	R52404	275	345
Grade 27	R52254	170	240 - 310
Grade 28	R56323	483	620
Grade 29	R56404	759	828
Grade 36	R58450	480 - 530	546
Timetal® 17	R58650	1055 - 1193	1125
Timetal® 10-2-3	R56410	970 - 1228	1040 - 1310
Timetal® 1100		910	1030
Timetal® 15-3	R58153	890 - 1172	703 - 1241
Timetal® 21S	R58210	890	945
Timetal® 367	R56700	800	900
Timetal® 550		920 - 960	1050 - 1100
Timetal® 551		1065 - 1140	1200 - 1300
Timetal® 6-2-4-2	R54620	830 - 917	930 - 1100
Timetal® 6-2-4-6	R56260	725 - 1000	850 - 1100
Timetal® 62S		945 - 972	986 - 1000
Timetal® 6-6-2	R56620	950 - 1020	1035 - 1150
Timetal® 679		970	1100
Timetal® 685		850 - 900	990 - 1030
Timetal® 8-1-1	R54810	931	1020
Timetal® 8-2-9		820	950 - 980
Timetal® 834		910 - 930	1030 - 1050
Timetal® 230		510 - 520	620 - 760

File: mats_data/zn_alloy.txt
Alloy 	Composition	(%IACS) 	(S/m) ×106 
Pure zinc	99.99	16.78	28.9
AC41A (Zamak 5)	Zn-4Al-1Cu-0.05Mg	15.38	26.5
AC43A (Zamak 2)	Zn-4Al-2.5Cu-0.04Mg	14.51	25.0
AG40A (Zamak 3)	Zn-4Al-0.04Mg	15.63	26.9
AG40B (Zamak 7)	Zn-4Al-0.015Mg	15.65	27.0
Copper-hardened rolled zinc	Zn-1.0Cu	16.13	27.8
ILZRO 16	Zn-1.25Cu-0.2Ti-0.15Cr	11.90	20.5
Korloy 2684	Zn-22Al	16.67	28.7
Rolled zinc	Zn-0.08Pb	16.13	27.8
Rolled zinc	Zn-0.06Pb-0.06Cd	16.50	28.4
Rolled zinc	Zn-0.3Pb-0.03Cd	16.50	28.4
Rolled zinc alloy	Zn-1.0Cu-0.01Mg	15.87	27.4

File: mats_data/zn_density.txt
Trade name 	UNS number	Composition	Density
Pure zinc	Z13000	99.99	7133
AC41A (Zamak 5)	Z35531	Zn-4Al-1Cu-0.05Mg	6700
AC43A (Zamak 2)	Z35541	Zn-4Al-2.5Cu-0.04Mg	6600
AG40A (Zamak 3)	Z33520	Zn-4Al-0.04Mg	6600
AG40B (Zamak 7)	Z33523	Zn-4Al-0.015Mg	6600
Copper-hardened rolled zinc	Z44330	Zn-1.0Cu	7170
ILZRO 16		Zn-1.25Cu-0.2Ti-0.15Cr	7100
Korloy 2684		Zn-22Al	5200
Rolled zinc	Z21210	Zn-0.08Pb	7140
Rolled zinc	Z21220	Zn-0.06Pb-0.06Cd	7140
Rolled zinc	Z21540	Zn-0.3Pb-0.03Cd	7140
Rolled zinc alloy	Z45330	Zn-1.0Cu-0.01Mg	7170

File: mats_data/zn_yield.txt
Alloy 	UNS	Composition	Ultimate strength 
AC41A (Zamak 5)	Z35531	Zn-4Al-1Cu-0.05Mg	328
AC43A (Zamak 2)	Z35541	Zn-4Al-2.5Cu-0.04Mg	358
AG40A (Zamak 3)	Z33520	Zn-4Al-0.04Mg	283
AG40B (Zamak 7)	Z33523	Zn-4Al-0.015Mg	283
Copper-hardened rolled zinc	Z44330	Zn-1.0Cu	170 - 210
ILZRO 16		Zn-1.25Cu-0.2Ti-0.15Cr	230
Korloy 2684		Zn-22Al	310 - 380
Rolled zinc	Z21210	Zn-0.08Pb	134 - 159
Rolled zinc	Z21220	Zn-0.06Pb-0.06Cd	145 - 173
Rolled zinc	Z21540	Zn-0.3Pb-0.03Cd	160 - 200
Rolled zinc alloy	Z45330	Zn-1.0Cu-0.01Mg	200 - 276
Sluch casting alloy A	Z34510	Zn-4.75Al-0.25Cu	193
Sluch casting alloy B	Z30500	Zn-5.5Al	172
