Repository: CasperYA/ashby_plot

File: mats_data/ag_alloy.txt
Alloy 	Conductivity (%IACS) 	Conductivity (S/m) ×106 
99.99Ag	68.03	117.3
99Ag-1Pd	50.00	86.2
97Ag-3Pd	34.48	59.4
90Ag-10Pd	18.87	32.5
70Ag-30Pd	6.99	12.1
60Ag-40Pd	4.76	8.2
50Ag-50Pd	3.33	5.7
97Ag-3Pt	28.57	49.3
92.5Ag-7.5Cu	47.62	82.1
90Ag-10Cu	50.00	86.2
72Ag-28Cu	44.44	76.6
90Ag-10Au	23.81	41.1
85Ag-15Cd	20.28	35.0
72Ag-26Cu-2Ni	34.48	59.4

File: mats_data/cast_al_alloy.txt
Aluminum alloy 	(%IACS) 	(S/m) ×107 
100.1	57.5	3.335
201.0	47.9	2.778
204.0	31.9	1.85
214.0	35.0	2.03
218.0	24.0	1.392
220.0	21.0	1.218
308.0	37.0	2.146
319.0	27.0	1.566
356.0	43.0	2.494
360.0	28.0	1.624
380.0	27.0	1.566
383.0	26.1	1.514
390.0	20.1	1.166
413.0	32.5	1.885
443.0	42.1	2.442
512.0	33.8	1.96
514.0	35.0	2.03
518.0	25.0	1.45
535.0	30.8	1.786
712.0	35.0	2.03
750.0	45.0	2.61

File: mats_data/cast_cu_alloy.txt
Alloy 	(%IACS) 	(S/m) ×107 
Admiralty gun metal (C90500)	11	0.638
Aluminum bronze (C95200)	11	0.638
Aluminum bronze (C95500)	8	0.464
Beryllium copper (C81300)	60	3.48
Beryllium copper (C81400)	60	3.48
Beryllium copper 20C (C82500)	20	1.16
Cast copper (C81100)	92	5.336
Chromium copper (C81500)	82	4.756
High-tensile brass (C86500)	22	1.276
Hydraulic bronze (C83800)	15	0.87
Leaded gunmetal (C83600)	15	0.87
Silicon brass (C87500)	6.7	0.389
Tin bronze (C90700)	10	0.58
